Repository: wolfromanlist/MLForEngineers

File: Data/Schwellenwerte-Table 1.csv
Datei,Beschichtung_Ag_Sn,Zwischenschicht_Ni,Normalkraft,Frequenz,Bewegungshub,Zyklus_bei_1_mOhm,Zyklus_bei_2_mOhm,Zyklus_bei_5_mOhm,Zyklus_bei_10_mOhm,Zyklus_bei_20_mOhm,Zyklus_bei_50_mOhm,Zyklus_bei_100_mOhm,Zyklus_bei_300_mOhm
AgCu-200µm-1N-75000zyklen-V1.txt,Nein,Nein,1,1,200,0,16,15360,42482,50456,50729,50967,51637
AgCu-200µm-2.5N-6100zyklen-V1.txt,Nein,Nein,2.5,1,200,-1,-1,-1,-1,-1,-1,-1,-1
AgCu-200µm-2.5N-29000zyklen-V1.txt,Nein,Nein,2.5,1.5,200,155,810,4394,6294,6329,6776,7980,11576
AgCu-200µm-5N-3000zyklen-V1.txt,Nein,Nein,5,1,200,-1,-1,-1,-1,-1,-1,-1,-1
AgCu-200µm-5N-13000zyklen-V1.txt,Nein,Nein,5,1,200,-1,-1,-1,-1,-1,-1,-1,-1
Ag_Cu_100ZyklenV1.txt,Nein,Nein,2,1,100,1,2,4,-1,-1,-1,-1,-1
Ag_Cu_100ZyklenV2.txt,Nein,Nein,2,1,100,-1,-1,-1,-1,-1,-1,-1,-1
Ag_Cu_100ZyklenV3.txt,Nein,Nein,2,0.5,100,1,2,4,-1,-1,-1,-1,-1
Ag_Cu_250ZyklenV1.txt,Nein,Nein,2,1,100,1,2,-1,-1,-1,-1,-1,-1
Ag_Cu_250ZyklenV3.txt,Nein,Nein,2,0.5,100,-1,1,-1,-1,-1,-1,-1,-1
Ag_Cu_500ZyklenV1.txt,Nein,Nein,2,1,100,-1,-1,-1,-1,-1,-1,-1,-1
Ag_Cu_500ZyklenV2.txt,Nein,Nein,2,0.5,100,-1,2,502,-1,-1,-1,-1,-1
Ag 300 V1.txt,Nein,Nein,2,2,100,1,1476,4394,9527,10064,10224,14052,19976
Ag 300 V2.txt,Nein,Nein,2,1.5,100,1,2,5714,9626,15913,19628,20992,23846
Ag 300 V3.txt,Nein,Nein,2,2,100,1,2,18121,20878,20880,-1,-1,-1
Ag 300 V4.txt,Nein,Nein,2,1,100,1,2,18358,21818,23780,26252,28364,29989
Ag 300 V5.txt,Nein,Nein,2,1,100,1,2,3498,6642,10344,16747,22043,34858
2019-06-24_09-50_4.txt,Nein,Nein,2.5,1,200,1,3,20,92,163,215,16200,28275
B3R4.5_5N_400µm_25000_210305.txt,Nein,Nein,5,2,400,0,0,17337,18464,18533,18906,18971,2806
Ag_20N_300mOhm_V2.txt,Nein,Nein,20,2,100,-1,-1,-1,-1,-1,-1,-1,-1
Ag_20N_300mOhm_V3 ohne Regelung.txt,Nein,Nein,20,2,100,149,150,3667,-1,-1,-1,-1,-1
AgNi 1000 V1 KW25.txt,Nein,Ja,2,2,100,1,2,150,-1,-1,-1,-1,-1
AgNi 1000 V2 KW25.txt,Nein,Ja,2,1,100,1,2,994,-1,-1,-1,-1,-1
AgNi 1500 V1 KW25.txt,Nein,Ja,2,1,100,1,2,8,656,-1,-1,-1,-1
AgNi 1500 V2 KW25.txt,Nein,Ja,2,1,100,1,2,327,-1,-1,-1,-1,-1
AgNi 100 V1 KW25.txt,Nein,Ja,2,2,100,0,2,,-1,-1,-1,-1,-1
AgNi 100 V2 KW25.txt,Nein,Ja,2,0.5,100,0,2,2,-1,-1,-1,-1,-1
AgNi 2500 V1.txt,Nein,Ja,2,2,100,1,2,4,86,186,310,1022,-1
AgNi 2500 V2.txt,Nein,Ja,2,2,100,0,2,8,28,58,162,-1,-1
AgNi 200 V1 KW25.txt,Nein,Ja,2,2,100,1,2,10,14,36,46,75,-1
AgNi 200 V2 KW25.txt,Nein,Ja,2,2,100,0,2,6,11,28,107,168,-1
AgNi 300 V2 KW25.txt,Nein,Ja,2,2,100,0,2,2,-1,-1,-1,-1,-1
AgNi 300 Zyklen V3.txt,Nein,Ja,2,2,100,-1,-1,-1,-1,-1,-1,-1,-1
Ag-Ni 50 V1.txt,Nein,Ja,2,2,100,0,4,1809,6859,23389,25599,-1,-1
AgNi 10 V1-2.txt,Nein,Ja,2,1,100,0,2,9,993,-1,-1,-1,-1
AgNi 10 V1.txt,Nein,Ja,2,1,100,1,2,5,16,-1,-1,-1,-1
AgNi 10 V3.txt,Nein,Ja,2,0.5,100,2,6,841,3431,-1,-1,-1,-1
AgNi 10 V4-2.txt,Nein,Ja,2,0.5,100,1366,1730,9336,12654,-1,-1,-1,-1
AgNi 10 V4.txt,Nein,Ja,2,2,100,6,6,8,14,-1,-1,-1,-1
AgNi 10 V5 (V2 Wdh).txt,Nein,Ja,2,2,100,4,1364,2082,2518,2518,-1,-1,-1
AgNi 10 V5 NEU.txt,Nein,Ja,2,2,100,4,3100,3302,3308,-1,-1,-1,-1
AgNi 10 V6.txt,Nein,Ja,2,2,100,4,2196,2352,3580,-1,-1,-1,-1
AgNi 100 V1.txt,Nein,Ja,2,2,100,0,1,1368,1854,1866,2420,40286,-1
AgNi 100 V2.txt,Nein,Ja,2,2,100,1538,5000,26338,33255,38912,42850,44878,-1
AgNi 100 V3-2.txt,Nein,Ja,2,2,100,533,852,7148,7290,79774,92393,118872,-1
AgNi 100 V4.txt,Nein,Ja,2,2,100,4,6,1334,1572,15571,17534,34710,-1
AgNi 100 V5.txt,Nein,Ja,2,2,100,0,6,7,1056,14592,18584,21664,-1
AgNi 100 V6-2.txt,Nein,Ja,2,2,100,1,2,5,6,6567,8724,8730,-1
AgNi 100 V6.txt,Nein,Ja,2,2,100,0,2,14,24,40,85,92,-1
AgNi 30 V1 Wdh 2.txt,Nein,Ja,2,2,100,469,724,1756,15504,24100,-1,-1,-1
AgNi 30 V2.txt,Nein,Ja,2,2,100,0,2,3,4979,19471,-1,-1,-1
AgNi 30 V3-2.txt,Nein,Ja,2,2,100,1,1939,5310,13910,19682,-1,-1,-1
AgNi 30 V3.txt,Nein,Ja,2,2,100,0,3,6,7,8,8,-1,-1
AgNi 30 V4-2.txt,Nein,Ja,2,2,100,4,3174,5054,7143,8907,-1,-1,-1
AgNi 30 V4.txt,Nein,Ja,2,0.5,100,0,4,5,6,7,8,-1,-1
AgNi 30 V5.txt,Nein,Ja,2,0.5,100,1,590,3985,7380,14296,-1,-1,-1
AgNi 300 V7.txt,Nein,Ja,2,0.5,100,0,3,4,-1,-1,-1,-1,-1
AgNi 5 V1.txt,Nein,Ja,2,2,100,1502,2236,2833,-1,-1,-1,-1,-1
AgNi 5 V2.txt,Nein,Ja,2,2,100,1026,3076,4066,-1,-1,-1,-1,-1
AgNi 5 V3.txt,Nein,Ja,2,2,100,0,397,1151,-1,-1,-1,-1,-1
AgNi 5 V4.txt,Nein,Ja,2,2,100,0,2,1954,-1,-1,-1,-1,-1
AgNi 5 V5.txt,Nein,Ja,2,2,100,1,2,1262,-1,-1,-1,-1,-1
AgNi 50 V2.txt,Nein,Ja,2,2,100,0,2,230,325,20989,37217,-1,-1
AgNi 50 V3.txt,Nein,Ja,2,2,100,-1,-1,-1,-1,-1,-1,-1,-1
AgNi 50 V4-3.txt,Nein,Ja,2,2,100,442,1106,2256,2625,2680,23598,-1,-1
AgNi 50 V5.txt,Nein,Ja,2,2,100,6,23,2564,36806,36822,58487,-1,-1
AgNi 300 V2-2.txt,Nein,Ja,2,1.5,100,0,2,7,26,1720,24354,40850,19980
AgNi 300 V4 Neu.txt,Nein,Ja,2,1,100,6,1663,12356,25347,27446,34055,75424,30978
AgNi 300 V6.txt,Nein,Ja,2,1,100,0,5,12,52,681,5651,94058,91317
Sn 10 V1.txt,Ja,Nein,2,2,100,50,84,194,220,-1,-1,-1,-1
Sn 10 V2.txt,Ja,Nein,2,2,100,68,126,164,252,-1,-1,-1,-1
Sn 10 V3.txt,Ja,Nein,2,2,100,8,105,178,196,-1,-1,-1,-1
Sn 100 V1.txt,Ja,Nein,2,2,100,1,2,5,34,264,398,409,-1
Sn 100 V2.txt,Ja,Nein,2,2,100,0,12,192,297,375,454,486,-1
Sn 100 V3 EDX.txt,Ja,Nein,2,2,100,0,88,199,797,831,982,1022,-1
Sn 100 V4.txt,Ja,Nein,2,2,100,83,187,264,298,339,406,444,-1
Sn 100 V5.txt,Ja,Nein,2,2,100,0,1,2,291,331,361,394,-1
Sn 300 V1.txt,Ja,Nein,2,2,100,0,78,153,238,272,373,388,37544
Sn 300 V2.txt,Ja,Nein,2,2,100,0,82,186,300,338,378,424,35208
Sn 300 V3 EDX.txt,Nein,Nein,2,2,100,1,118,231,309,410,434,482,41009
Sn 50 V1.txt,Ja,Nein,2,2,100,0,48,132,228,332,371,372,4374
Sn 50 V2.txt,Ja,Nein,2,2,100,0,2,16,18,24,40,-1,-1
Sn 50 V3 EDX.txt,Ja,Nein,2,2,100,0,102,210,280,324,386,-1,-1
Sn 50 V4.txt,Ja,Nein,2,2,100,78,180,236,276,326,415,-1,-1
Sn 50 V5.txt,Ja,Nein,2,2,100,0,2,233,278,318,374,-1,-1
Sample-60.txt,Ja,Ja,2.5,1.5,100,-1,-1,-1,-1,-1,-1,-1,-1
Sample-61.txt,Ja,Ja,20.0,1.5,100,25,74,365,-1,-1,-1,-1,-1
Sample-62.txt,Nein,Ja,2.5,1.0,100,40,75,-1,-1,-1,-1,-1,-1
Sample-63.txt,Nein,Nein,2.0,2.0,400,5,6,43,93,239,460,934,3999
Sample-64.txt,Nein,Nein,4.0,1.0,100,-1,-1,-1,-1,-1,-1,-1,-1
Sample-65.txt,Nein,Nein,20.0,1.5,100,-1,-1,-1,-1,-1,-1,-1,-1
Sample-66.txt,Ja,Nein,2.0,1.0,200,11,49,370,3115,15893,-1,-1,-1
Sample-67.txt,Ja,Ja,2.0,1.5,150,37,171,306,894,3187,4754,-1,-1
SnNi-1N-1Hz-250zyklen-V1.txt,Ja,Ja,1.0,2,250,3450,6910,14560,20104,20500,21200,22000,32350
SnNi-5N-1Hz-250zyklen-V1.txt,Ja,Ja,5.0,1,250,-1,-1,-1,-1,-1,-1,-1,-1
Ag-2N-0.5Hz-300zyklen-V1.txt,Nein,Nein,2.0,2,300,1200,3000,7000,11400,13000,14000,14700,3100
Sn-1N-1.5Hz-180zyklen-V1.txt,Nein,Nein,1.0,2,180,600,1800,6300,8100,10000,11500,11900,1200
AgNi-2.5N-0.5Hz-500zyklen-V1.txt,Ja,Ja,2.5,2.0,500,0,0,1200,8200,10100,12500,13800,11000
Sn-2.5N-1Hz-250zyklen-V1.txt,Nein,Nein,2.5,1.5,250,0,4500,9900,14500,15800,16500,17200,3500
Sn-5N-1.5Hz-200zyklen-V1.txt,Ja,Nein,5.0,1.0,200,0,-1,-1,-1,-1,-1,-1,-1
Ag-1N-1Hz-220zyklen-V1.txt,Nein,Nein,1.0,2.0,220,980,1900,4700,8800,9600,10900,11700,1950
AgNi-1.5N-1Hz-300zyklen-V1.txt,Ja,Ja,1.5,1.5,300,0,2400,6900,12200,13400,13900,14200,39100
SnNi-2N-1.5Hz-300zyklen-V1.txt,Ja,Ja,2.0,1.5,300,0,1600,3700,10200,11800,12900,13600,28300
Hub400-001.txt,Nein,Nein,1.0,2.0,400,30,60,110,180,500,1500,4500,7800
Hub400-002.txt,Ja,Nein,1.0,1.5,400,25,50,100,160,420,1450,4300,30000
Hub400-003.txt,Nein,Nein,1.0,2.0,400,35,70,120,190,480,1550,4700,8500
Hub400-004.txt,Nein,Nein,1.5,2.0,400,20,40,90,140,390,1300,4100,7900
Hub400-005.txt,Ja,Nein,2.0,2.0,400,50,100,160,220,550,1700,4900,16100
Hub400-006.txt,Nein,Nein,1.0,2.0,200,40,80,130,200,530,1600,4800,8600
Hub400-007.txt,Nein,Nein,2.0,1.5,400,45,90,150,210,560,1750,4950,15300
Hub400-008.txt,Ja,Nein,1.0,2.0,400,55,110,170,230,580,1800,5000,9990
Hub400-009.txt,Nein,Nein,1.0,1.5,400,60,120,190,250,600,1850,5100,9900
Hub400-010.txt,Nein,Nein,1.5,2.0,400,65,130,200,260,620,1900,5200,10000
Sim_001.txt,Nein,Nein,1,2,300,5,45,190,470,890,1010,1100,1180
Sim_002.txt,Nein,Nein,1,2,300,3,30,130,350,710,850,-1,-1
Sim_003.txt,Ja,Nein,1,2,300,2,25,120,330,690,820,-1,-1
Sim_004.txt,Nein,Ja,1,2,300,3,27,125,335,700,-1,-1,-1
Sim_005.txt,Ja,Ja,1,1,300,2,23,110,310,-1,-1,-1,-1
Sim_006.txt,Nein,Nein,2,1,200,1,20,180,520,970,1080,1170,27230
Sim_007.txt,Ja,Nein,2,1,200,0,18,170,500,940,1050,1150,22210
Sim_008.txt,Nein,Ja,2,1,200,1,19,175,510,960,1070,1160,12920
Sim_009.txt,Ja,Ja,2,1,200,0,17,165,490,930,1040,1140,18800
Sim_010.txt,Nein,Nein,5,1,200,-1,-1,-1,-1,-1,-1,-1,-1
Sim_011.txt,Ja,Ja,5,1,200,-1,-1,-1,-1,-1,-1,-1,-1
Sim_012.txt,Nein,Nein,5,2,300,2,35,220,600,1020,1180,1260,1320
Sim_013.txt,Nein,Nein,2.5,2,300,3,33,210,580,1000,1150,1230,5300
Sim_014.txt,Ja,Nein,2.5,2,300,2,30,200,560,980,1120,1200,16270
Sim_015.txt,Nein,Ja,2.5,2,300,2,31,205,570,990,11130,30010,20880
Sim_016.txt,Ja,Ja,2.5,2,300,1,28,195,550,960,1100,1180,8950
Sim_017.txt,Nein,Nein,1,2,100,5,50,210,460,870,980,1060,41110
Sim_018.txt,Nein,Nein,1,1,100,6,55,215,470,880,990,-1,-1
Sim_019.txt,Ja,Nein,1,1,100,4,48,205,450,860,-1,-1,-1
Sim_020.txt,Ja,Ja,1,1,100,3,45,200,440,-1,-1,-1,-1

File: Data/Schwellenwerte-Table 2.csv
Datei,Beschichtung_Ag_Sn,Zwischenschicht_Ni,Normalkraft,Frequenz,Bewegungshub,Zyklus_bei_1_mOhm,Zyklus_bei_2_mOhm,Zyklus_bei_5_mOhm,Zyklus_bei_10_mOhm,Zyklus_bei_20_mOhm,Zyklus_bei_50_mOhm,Zyklus_bei_100_mOhm,Zyklus_bei_300_mOhm
Sample-0.txt,Ja,Ja,5.0,1.0,100,-1,-1,-1,-1,-1,-1,-1,-1
Sample-1.txt,Nein,Ja,2.5,1.0,100,17,-1,-1,-1,-1,-1,-1,-1
Sample-2.txt,Ja,Nein,2.0,1.5,100,14,122,406,2222,-1,-1,-1,-1
Sample-3.txt,Ja,Nein,2.0,1.5,100,14,60,332,-1,-1,-1,-1,-1
Sample-4.txt,Ja,Ja,2.5,2.0,150,28,56,607,2244,5057,17411,260119,267320
Sample-5.txt,Nein,Ja,2.5,1.5,150,35,58,907,2395,10446,86671,265563,-1
Sample-6.txt,Nein,Ja,1.0,1.5,150,1,7,6,47,58,139,671,1065
Sample-7.txt,Ja,Nein,1.0,1.5,100,4,9,24,88,140,663,1780,7298
Sample-8.txt,Ja,Ja,2.0,2.0,100,42,143,1078,3707,16160,-1,-1,-1
Sample-9.txt,Ja,Ja,4.0,1.5,200,28,95,497,-1,-1,-1,-1,-1
Sample-10.txt,Nein,Nein,2.5,1.5,100,45,108,501,1088,4463,-1,-1,-1
Sample-11.txt,Nein,Ja,2.5,1.0,100,25,123,-1,-1,-1,-1,-1,-1
Sample-12.txt,Nein,Nein,2.5,1.5,100,43,171,572,2125,6959,-1,-1,-1
Sample-13.txt,Ja,Nein,5.0,1.0,100,20,26,-1,-1,-1,-1,-1,-1
Sample-14.txt,Nein,Nein,5.0,1.0,100,-1,-1,-1,-1,-1,-1,-1,-1
Sample-15.txt,Ja,Nein,1.0,1.5,100,0,10,51,164,457,520,-1,-1
Sample-16.txt,Ja,Ja,2.5,2.0,200,2,12,52,85,266,1080,2253,-1
Sample-17.txt,Ja,Nein,2.5,1.5,100,1,73,388,837,4989,20737,6783,194999
Sample-18.txt,Nein,Ja,2.5,1.0,100,35,84,442,200,4500,6320,-1,-1
Sample-19.txt,Nein,Nein,2.5,1.0,100,15,112,-1,-1,-1,-1,-1,-1
Sample-20.txt,Ja,Ja,4.0,1.5,150,-1,-1,-1,-1,-1,-1,-1,-1
Sample-21.txt,Ja,Nein,1.0,1.5,100,6,14,50,143,507,1723,4009,21570
Sample-22.txt,Nein,Nein,2.5,1.0,100,28,83,535,1526,6668,28141,133595,-1
Sample-23.txt,Ja,Ja,2.5,1.5,200,74,142,1764,3795,14218,79360,231474,-1
Sample-24.txt,Ja,Nein,2.5,1.5,200,26,40,212,538,2184,14753,25770,140573
Sample-25.txt,Nein,Nein,2.0,1.0,150,44,100,714,1950,7684,-1,-1,-1
Sample-26.txt,Nein,Ja,20.0,1.0,100,36,119,-1,-1,-1,-1,-1,-1
Sample-27.txt,Nein,Ja,5.0,1.0,100,24,18,-1,-1,-1,-1,-1,-1
Sample-28.txt,Nein,Nein,2.0,1.5,100,28,73,165,734,1016,5039,5202,52322
Sample-29.txt,Nein,Ja,2.5,2.0,100,21,-1,-1,-1,-1,-1,-1,-1
Sample-30.txt,Nein,Nein,1.0,1.5,200,3,5,28,93,283,948,-1,-1
Sample-31.txt,Nein,Ja,1.0,1.5,100,-1,-1,-1,-1,-1,-1,-1,-1
Sample-32.txt,Nein,Ja,2.5,1.5,100,27,84,349,-1,-1,-1,-1,-1
Sample-33.txt,Ja,Ja,5.0,1.5,150,24,-1,-1,-1,-1,-1,-1,-1
Sample-34.txt,Ja,Nein,4.0,1.0,400,4,14,56,144,308,1670,2714,12917
Sample-35.txt,Ja,Ja,2.5,1.5,100,44,98,-1,-1,-1,-1,-1,-1
Sample-36.txt,Nein,Ja,2.5,2.0,200,5,7,8,84,356,772,4056,19667
Sample-37.txt,Nein,Nein,2.5,1.0,150,-1,-1,-1,-1,-1,-1,-1,-1
Sample-38.txt,Nein,Ja,5.0,1.0,100,-1,-1,-1,-1,-1,-1,-1,-1
Sample-39.txt,Nein,Nein,2.5,1.0,100,-1,-1,-1,-1,-1,-1,-1,-1
Sample-40.txt,Nein,Nein,2.5,1.5,150,70,91,759,3240,9030,-1,-1,-1
Sample-41.txt,Nein,Ja,2.5,2.0,100,17,162,825,1599,2200,65883,168887,-1
Sample-42.txt,Nein,Ja,2.0,1.0,200,23,102,641,1426,1897,32975,-1,-1
Sample-43.txt,Ja,Nein,1.0,1.0,100,8,19,80,399,945,-1,-1,-1
Sample-44.txt,Ja,Nein,2.5,1.5,200,25,22,102,307,1321,6454,-1,-1
Sample-45.txt,Ja,Nein,1.0,2.0,100,9,22,59,152,485,1507,3111,-1
Sample-46.txt,Ja,Ja,2.5,2.0,100,22,34,544,-1,-1,-1,-1,-1
Sample-47.txt,Nein,Ja,5.0,1.0,100,45,-1,-1,-1,-1,-1,-1,-1
Sample-48.txt,Ja,Ja,1.0,1.5,200,1,4,12,37,40,197,230,-1
Sample-49.txt,Ja,Nein,2.5,1.0,100,38,40,172,-1,-1,-1,-1,-1
Sample-50.txt,Nein,Ja,2.5,1.5,200,3,12,17,66,39,393,718,2867
Sample-51.txt,Nein,Ja,2.5,1.5,150,28,50,375,1188,-1,-1,-1,-1
Sample-52.txt,Nein,Ja,20.0,1.0,400,7,17,49,117,273,940,-1,-1
Sample-53.txt,Nein,Nein,2.0,2.0,100,8,9,31,241,290,1340,5623,12888
Sample-54.txt,Ja,Nein,2.5,1.5,100,15,168,274,3893,-1,-1,-1,-1
Sample-55.txt,Nein,Nein,1.0,1.5,200,1,10,16,52,131,256,659,2041
Sample-56.txt,Ja,Nein,2.5,1.5,100,22,52,503,743,-1,-1,-1,-1
Sample-57.txt,Ja,Nein,2.0,2.0,150,6,18,75,71,535,2731,-1,-1
Sample-58.txt,Nein,Ja,2.5,1.5,200,2,2,23,74,305,743,-1,-1
Sample-59.txt,Ja,Ja,5.0,1.0,150,3,142,353,-1,-1,-1,-1,-1
Sample-60.txt,Ja,Ja,2.5,1.5,100,-1,-1,-1,-1,-1,-1,-1,-1
Sample-61.txt,Ja,Ja,20.0,1.5,100,25,74,365,-1,-1,-1,-1,-1
Sample-62.txt,Nein,Ja,2.5,1.0,100,40,75,-1,-1,-1,-1,-1,-1
Sample-63.txt,Nein,Nein,2.0,1.0,400,5,6,43,93,239,460,934,3440
Sample-64.txt,Nein,Nein,4.0,1.0,100,-1,-1,-1,-1,-1,-1,-1,-1
Sample-65.txt,Nein,Nein,20.0,1.5,100,-1,-1,-1,-1,-1,-1,-1,-1
Sample-66.txt,Ja,Nein,2.0,1.0,200,11,49,370,3115,15893,-1,-1,-1
Sample-67.txt,Ja,Ja,2.0,1.5,150,37,171,306,894,3187,4754,-1,-1
Sample-68.txt,Nein,Nein,1.0,1.5,100,4,8,19,44,-1,-1,-1,-1
Sample-69.txt,Nein,Ja,5.0,1.5,100,-1,-1,-1,-1,-1,-1,-1,-1
Sample-70.txt,Ja,Nein,1.0,1.0,200,5,4,-1,-1,-1,-1,-1,-1
Sample-71.txt,Ja,Nein,2.5,1.5,150,19,48,321,1097,-1,-1,-1,-1
Sample-72.txt,Ja,Ja,3.0,1.5,100,37,90,696,2625,-1,-1,-1,-1
Sample-73.txt,Nein,Ja,2.0,1.5,100,22,-1,-1,-1,-1,-1,-1,-1
Sample-74.txt,Ja,Nein,2.5,1.5,200,13,96,68,682,-1,-1,-1,-1
Sample-75.txt,Ja,Nein,20.0,1.0,150,-1,-1,-1,-1,-1,-1,-1,-1
Sample-76.txt,Nein,Ja,2.5,1.5,150,25,76,339,1282,-1,-1,-1,-1
Sample-77.txt,Ja,Nein,2.5,1.0,100,-1,-1,-1,-1,-1,-1,-1,-1
Sample-78.txt,Ja,Nein,20.0,2.0,200,43,34,247,747,1622,12068,-1,-1
Sample-79.txt,Nein,Nein,2.0,1.5,100,13,70,252,1775,6299,-1,-1,-1
Sample-80.txt,Ja,Nein,20.0,1.0,100,46,-1,-1,-1,-1,-1,-1,-1
Sample-81.txt,Nein,Nein,2.5,1.0,100,24,56,792,1477,4168,35841,60903,-1
Sample-82.txt,Nein,Ja,3.0,1.5,100,38,100,308,1930,-1,-1,-1,-1
Sample-83.txt,Nein,Ja,3.0,1.5,100,41,242,1213,-1,-1,-1,-1,-1
Sample-84.txt,Ja,Nein,2.5,1.0,150,24,154,719,-1,-1,-1,-1,-1
Sample-85.txt,Ja,Nein,2.0,1.5,200,4,13,51,173,198,1258,4161,13794
Sample-86.txt,Nein,Ja,5.0,1.5,100,28,111,424,986,8878,60187,255353,400000
Sample-87.txt,Nein,Nein,2.0,1.0,400,2,6,29,55,89,410,710,5663
Sample-88.txt,Nein,Nein,2.5,1.5,150,21,101,618,1080,640,18971,60505,383258
Sample-89.txt,Nein,Ja,20.0,1.0,200,16,176,-1,-1,-1,-1,-1,-1
Sample-90.txt,Ja,Ja,4.0,1.5,100,20,59,1130,4203,9714,66896,207799,-1
Sample-91.txt,Ja,Nein,2.5,1.0,100,-1,-1,-1,-1,-1,-1,-1,-1
Sample-92.txt,Ja,Nein,2.5,1.5,100,21,71,133,-1,-1,-1,-1,-1
Sample-93.txt,Ja,Nein,2.5,1.0,100,8,-1,-1,-1,-1,-1,-1,-1
Sample-94.txt,Nein,Ja,2.5,1.0,100,-1,-1,-1,-1,-1,-1,-1,-1
Sample-95.txt,Ja,Ja,2.0,1.5,100,-1,-1,-1,-1,-1,-1,-1,-1
Sample-96.txt,Nein,Ja,2.0,1.0,100,38,-1,-1,-1,-1,-1,-1,-1
Sample-97.txt,Nein,Nein,2.0,1.5,100,30,144,695,2590,7704,21653,74021,-1
Sample-98.txt,Nein,Nein,2.5,1.5,150,42,143,404,407,3673,7115,40436,400000
Sample-99.txt,Nein,Nein,2.5,2.0,100,2,11,49,77,-1,-1,-1,-1
Sample-100.txt,Nein,Ja,1.0,1.5,200,3,10,15,182,211,680,-1,-1
Sample-101.txt,Ja,Nein,2.0,1.0,100,21,131,0,-1,-1,-1,-1,-1
Sample-102.txt,Nein,Ja,3.0,2.0,400,6,33,50,210,656,1636,4499,28781
Sample-103.txt,Ja,Ja,2.5,1.0,100,-1,-1,-1,-1,-1,-1,-1,-1
Sample-104.txt,Nein,Nein,2.5,2.0,100,7,19,81,231,743,2266,4646,25151
Sample-105.txt,Ja,Nein,2.5,2.0,100,-1,-1,-1,-1,-1,-1,-1,-1
Sample-106.txt,Nein,Ja,5.0,2.0,200,7,13,45,82,128,396,1400,3031
Sample-107.txt,Ja,Nein,2.5,1.5,200,33,138,509,2015,5435,51294,152109,-1
Sample-108.txt,Nein,Ja,2.5,1.0,100,41,-1,-1,-1,-1,-1,-1,-1
Sample-109.txt,Nein,Nein,1.0,2.0,100,2,5,22,57,173,567,1328,4361
Sample-110.txt,Nein,Ja,2.5,1.0,100,54,-1,-1,-1,-1,-1,-1,-1
Sample-111.txt,Ja,Ja,1.0,2.0,100,8,17,54,252,621,3279,6783,37766
Sample-112.txt,Ja,Ja,2.5,1.0,100,12,-1,-1,-1,-1,-1,-1,-1
Sample-113.txt,Nein,Nein,1.0,1.0,200,1,5,5,22,59,195,224,-1
Sample-114.txt,Ja,Ja,2.5,1.5,100,48,164,217,901,3110,-1,-1,-1
Sample-115.txt,Ja,Nein,3.0,2.0,400,3,9,27,82,230,731,1821,3795
Sample-116.txt,Nein,Ja,2.5,1.5,100,19,178,274,2351,-1,-1,-1,-1
Sample-117.txt,Ja,Nein,2.5,2.0,150,3,-1,-1,-1,-1,-1,-1,-1
Sample-118.txt,Nein,Ja,2.0,1.5,100,8,44,276,393,2963,12382,28135,271357
Sample-119.txt,Ja,Ja,4.0,1.0,100,18,69,-1,-1,-1,-1,-1,-1
Sample-120.txt,Nein,Nein,2.5,1.5,100,10,12,841,3264,5537,-1,-1,-1
Sample-121.txt,Ja,Nein,2.5,1.5,400,5,14,36,122,162,1283,3932,8308
Sample-122.txt,Ja,Ja,1.0,2.0,100,3,-1,-1,-1,-1,-1,-1,-1
Sample-123.txt,Ja,Nein,4.0,1.0,200,-1,-1,-1,-1,-1,-1,-1,-1
Sample-124.txt,Nein,Ja,2.5,1.0,200,8,82,1521,3304,18031,16109,-1,-1
Sample-125.txt,Ja,Ja,2.5,1.0,100,-1,-1,-1,-1,-1,-1,-1,-1
Sample-126.txt,Nein,Nein,1.0,1.5,100,5,23,63,183,613,-1,-1,-1
Sample-127.txt,Ja,Nein,2.0,1.5,150,27,67,360,1319,4248,-1,-1,-1
Sample-128.txt,Ja,Nein,2.5,1.5,200,43,95,710,1658,6583,25302,50708,-1
Sample-129.txt,Nein,Ja,5.0,1.0,100,45,113,377,-1,-1,-1,-1,-1
Sample-130.txt,Ja,Ja,2.5,1.5,100,-1,-1,-1,-1,-1,-1,-1,-1
Sample-131.txt,Nein,Ja,2.5,1.5,200,2,7,14,37,218,634,874,7876
Sample-132.txt,Ja,Ja,2.5,2.0,100,20,59,-1,-1,-1,-1,-1,-1
Sample-133.txt,Nein,Ja,2.0,1.5,200,7,16,55,164,507,1813,5094,32406
Sample-134.txt,Nein,Ja,1.0,1.0,100,7,15,45,124,138,-1,-1,-1
Sample-135.txt,Nein,Nein,4.0,2.0,100,35,48,592,2420,0,43366,-1,-1
Sample-136.txt,Ja,Nein,2.5,1.0,100,26,226,725,9207,24076,-1,-1,-1
Sample-137.txt,Nein,Nein,2.0,2.0,100,4,-1,-1,-1,-1,-1,-1,-1
Sample-138.txt,Ja,Nein,2.5,1.0,100,-1,-1,-1,-1,-1,-1,-1,-1
Sample-139.txt,Nein,Ja,1.0,2.0,100,7,23,38,94,-1,-1,-1,-1
Sample-140.txt,Nein,Nein,2.5,1.5,100,46,147,1260,1761,23580,76171,-1,-1
Sample-141.txt,Nein,Nein,2.5,1.5,200,4,9,19,58,181,258,715,-1
Sample-142.txt,Nein,Ja,2.5,1.0,100,38,86,-1,-1,-1,-1,-1,-1
Sample-143.txt,Nein,Ja,20.0,1.5,200,18,64,136,700,1213,7923,-1,-1
Sample-144.txt,Ja,Nein,2.5,1.5,100,13,140,44,2292,5209,22889,-1,-1
Sample-145.txt,Nein,Ja,5.0,1.5,150,20,92,307,-1,-1,-1,-1,-1
Sample-146.txt,Nein,Ja,2.0,1.5,100,11,66,-1,-1,-1,-1,-1,-1
Sample-147.txt,Ja,Nein,5.0,1.5,100,-1,-1,-1,-1,-1,-1,-1,-1
Sample-148.txt,Ja,Ja,2.5,1.0,100,-1,-1,-1,-1,-1,-1,-1,-1
Sample-149.txt,Nein,Ja,2.5,2.0,100,33,76,520,130,2423,42920,72495,-1
Sample-150.txt,Nein,Nein,2.5,1.5,200,4,14,19,75,255,879,1720,11641
Sample-151.txt,Nein,Nein,2.5,1.0,100,40,86,427,599,498,-1,-1,-1
Sample-152.txt,Nein,Ja,2.0,1.0,200,42,67,720,620,13295,37961,185591,400000
Sample-153.txt,Ja,Nein,2.5,1.0,100,44,258,-1,-1,-1,-1,-1,-1
Sample-154.txt,Nein,Ja,2.5,1.0,100,20,87,561,-1,-1,-1,-1,-1
Sample-155.txt,Nein,Nein,1.0,1.5,100,-1,-1,-1,-1,-1,-1,-1,-1
Sample-156.txt,Nein,Nein,5.0,1.0,100,21,43,797,1718,3811,17981,-1,-1
Sample-157.txt,Ja,Ja,1.0,2.0,100,10,22,86,368,920,3511,11985,37347
Sample-158.txt,Nein,Nein,2.5,1.0,100,20,166,713,-1,-1,-1,-1,-1
Sample-159.txt,Ja,Ja,4.0,1.5,200,-1,-1,-1,-1,-1,-1,-1,-1
Sample-160.txt,Nein,Ja,2.5,1.5,150,16,41,245,1689,3292,7336,-1,-1
Sample-161.txt,Ja,Ja,2.0,1.5,100,53,92,195,928,2983,9086,-1,-1
Sample-162.txt,Nein,Ja,3.0,2.0,100,15,72,465,-1,-1,-1,-1,-1
Sample-163.txt,Ja,Nein,2.5,1.0,150,-1,-1,-1,-1,-1,-1,-1,-1
Sample-164.txt,Ja,Ja,2.5,1.0,100,-1,-1,-1,-1,-1,-1,-1,-1
Sample-165.txt,Ja,Ja,2.5,1.0,100,19,58,19,-1,-1,-1,-1,-1
Sample-166.txt,Nein,Nein,2.5,1.5,200,8,17,75,109,367,806,2315,-1
Sample-167.txt,Nein,Ja,2.5,1.5,100,22,10,511,1187,-1,-1,-1,-1
Sample-168.txt,Nein,Nein,2.5,2.0,100,5,9,64,137,299,2112,4033,-1
Sample-169.txt,Ja,Ja,5.0,2.0,100,12,30,175,552,1283,8997,-1,-1
Sample-170.txt,Ja,Ja,2.0,2.0,200,3,4,16,35,49,296,248,2304
Sample-171.txt,Ja,Ja,5.0,1.5,200,-1,-1,-1,-1,-1,-1,-1,-1
Sample-172.txt,Nein,Nein,1.0,1.5,200,3,8,43,71,164,1006,2556,9499
Sample-173.txt,Nein,Ja,2.5,1.5,100,38,81,410,1912,2640,14908,42737,-1
Sample-174.txt,Ja,Ja,4.0,2.0,100,40,223,800,1524,6998,52506,118068,0
Sample-175.txt,Ja,Nein,2.5,1.0,100,-1,-1,-1,-1,-1,-1,-1,-1
Sample-176.txt,Nein,Ja,2.5,1.0,100,44,102,585,1456,7723,19314,102719,-1
Sample-177.txt,Nein,Nein,2.5,1.0,100,31,-1,-1,-1,-1,-1,-1,-1
Sample-178.txt,Ja,Ja,2.0,1.0,100,-1,-1,-1,-1,-1,-1,-1,-1
Sample-179.txt,Nein,Ja,1.0,1.0,200,-1,-1,-1,-1,-1,-1,-1,-1
Sample-180.txt,Ja,Nein,2.5,1.5,100,46,-1,-1,-1,-1,-1,-1,-1
Sample-181.txt,Nein,Nein,5.0,1.5,200,35,104,861,1625,3901,-1,-1,-1
Sample-182.txt,Ja,Ja,3.0,1.5,150,-1,-1,-1,-1,-1,-1,-1,-1
Sample-183.txt,Ja,Nein,2.0,1.5,200,3,7,17,72,161,271,789,-1
Sample-184.txt,Ja,Ja,3.0,1.0,150,49,99,533,547,3854,-1,-1,-1
Sample-185.txt,Nein,Ja,2.0,2.0,150,-1,-1,-1,-1,-1,-1,-1,-1
Sample-186.txt,Nein,Ja,2.0,1.0,150,3,95,368,1039,-1,-1,-1,-1
Sample-187.txt,Ja,Nein,2.5,1.5,100,33,201,-1,-1,-1,-1,-1,-1
Sample-188.txt,Nein,Ja,5.0,1.5,200,6,54,462,1014,6074,14524,34485,-1
Sample-189.txt,Ja,Nein,5.0,1.5,150,30,-1,-1,-1,-1,-1,-1,-1
Sample-190.txt,Nein,Nein,2.5,1.0,200,26,100,586,1463,5014,-1,-1,-1
Sample-191.txt,Nein,Nein,2.5,1.5,100,38,207,418,501,-1,-1,-1,-1
Sample-192.txt,Ja,Ja,2.5,1.5,100,45,44,299,1918,7326,46446,143633,-1
Sample-193.txt,Nein,Nein,5.0,1.0,100,12,69,-1,-1,-1,-1,-1,-1
Sample-194.txt,Ja,Nein,2.5,1.5,150,14,59,645,2190,-1,-1,-1,-1
Sample-195.txt,Ja,Nein,5.0,1.5,150,26,106,503,2037,3598,30707,98246,-1
Sample-196.txt,Ja,Nein,2.0,1.0,200,27,87,134,-1,-1,-1,-1,-1
Sample-197.txt,Nein,Nein,2.0,2.0,200,4,4,21,24,95,200,593,-1
Sample-198.txt,Nein,Ja,2.5,1.0,400,9,17,48,194,446,1173,1555,-1
Sample-199.txt,Ja,Ja,2.5,1.5,200,-1,-1,-1,-1,-1,-1,-1,-1
Sample-200.txt,Ja,Nein,2.5,1.5,400,-1,-1,-1,-1,-1,-1,-1,-1
Sample-201.txt,Nein,Ja,2.5,1.5,100,60,0,1115,2567,12659,-1,-1,-1
Sample-202.txt,Nein,Nein,4.0,1.5,150,24,59,1006,2150,10595,60086,214351,400000
Sample-203.txt,Ja,Ja,2.5,1.0,200,30,103,-1,-1,-1,-1,-1,-1
Sample-204.txt,Ja,Ja,2.5,2.0,100,-1,-1,-1,-1,-1,-1,-1,-1
Sample-205.txt,Ja,Ja,2.5,1.0,100,27,124,266,-1,-1,-1,-1,-1
Sample-206.txt,Ja,Nein,2.0,1.5,200,0,-1,-1,-1,-1,-1,-1,-1
Sample-207.txt,Ja,Nein,2.0,1.5,100,58,73,780,1916,-1,-1,-1,-1
Sample-208.txt,Nein,Nein,2.5,1.5,100,37,99,891,2838,4811,28647,-1,-1
Sample-209.txt,Ja,Nein,2.5,1.5,150,15,111,287,569,1414,6425,25741,-1
Sample-210.txt,Nein,Ja,2.5,1.5,200,9,11,76,157,365,1354,4662,12162
Sample-211.txt,Ja,Ja,1.0,1.5,200,2,4,15,-1,-1,-1,-1,-1
Sample-212.txt,Nein,Nein,2.5,1.0,100,26,75,-1,-1,-1,-1,-1,-1
Sample-213.txt,Nein,Ja,2.5,1.5,200,4,27,68,139,349,2277,5863,11054
Sample-214.txt,Ja,Nein,2.5,2.0,100,34,103,265,-1,-1,-1,-1,-1
Sample-215.txt,Nein,Nein,2.0,2.0,100,8,20,19,98,-1,-1,-1,-1
Sample-216.txt,Ja,Nein,20.0,1.5,100,33,138,461,1526,1481,28122,97201,400000
Sample-217.txt,Ja,Nein,2.0,1.0,200,44,84,694,2124,-1,-1,-1,-1
Sample-218.txt,Nein,Nein,20.0,1.5,400,4,19,54,154,396,1733,2689,13405
Sample-219.txt,Nein,Nein,2.5,1.0,400,5,5,-1,-1,-1,-1,-1,-1
Sample-220.txt,Ja,Nein,2.5,2.0,400,1,4,51,221,692,1500,12630,62285
Sample-221.txt,Ja,Ja,2.0,1.5,200,21,94,-1,-1,-1,-1,-1,-1
Sample-222.txt,Nein,Nein,2.5,1.5,100,25,-1,-1,-1,-1,-1,-1,-1
Sample-223.txt,Nein,Ja,5.0,1.0,150,25,-1,-1,-1,-1,-1,-1,-1
Sample-224.txt,Ja,Nein,2.5,1.0,100,12,175,-1,-1,-1,-1,-1,-1
Sample-225.txt,Ja,Ja,2.5,1.5,200,11,148,326,1874,7095,16461,45827,248724
Sample-226.txt,Nein,Nein,4.0,1.5,200,3,10,4,63,-1,-1,-1,-1
Sample-227.txt,Nein,Nein,5.0,1.0,100,20,198,-1,-1,-1,-1,-1,-1
Sample-228.txt,Ja,Nein,5.0,2.0,100,17,131,134,1168,-1,-1,-1,-1
Sample-229.txt,Ja,Nein,1.0,1.5,150,2,4,19,37,150,215,1360,6333
Sample-230.txt,Ja,Nein,2.0,1.0,100,-1,-1,-1,-1,-1,-1,-1,-1
Sample-231.txt,Nein,Ja,2.0,1.5,150,7,106,252,1054,833,14480,-1,-1
Sample-232.txt,Nein,Ja,2.0,2.0,200,4,17,55,90,282,766,-1,-1
Sample-233.txt,Ja,Nein,2.5,1.0,100,-1,-1,-1,-1,-1,-1,-1,-1
Sample-234.txt,Nein,Nein,1.0,2.0,200,2,5,17,52,-1,-1,-1,-1
Sample-235.txt,Ja,Ja,2.5,1.5,100,22,81,490,-1,-1,-1,-1,-1
Sample-236.txt,Nein,Nein,2.5,1.5,100,21,116,892,2365,4370,74534,291342,-1
Sample-237.txt,Ja,Nein,2.5,2.0,150,7,8,55,124,291,820,1388,-1
Sample-238.txt,Ja,Ja,1.0,1.0,100,39,144,243,2951,-1,-1,-1,-1
Sample-239.txt,Nein,Ja,5.0,1.0,200,25,61,359,953,-1,-1,-1,-1
Sample-240.txt,Nein,Nein,2.5,1.0,150,20,122,374,1537,-1,-1,-1,-1
Sample-241.txt,Nein,Nein,2.5,1.5,100,13,117,744,2130,3782,32630,20413,-1
Sample-242.txt,Nein,Nein,5.0,1.5,200,33,79,373,496,1715,10865,-1,-1
Sample-243.txt,Nein,Nein,2.0,2.0,200,8,18,114,207,1615,5841,29142,225029
Sample-244.txt,Nein,Nein,2.0,1.0,150,37,61,334,992,13592,-1,-1,-1
Sample-245.txt,Nein,Ja,1.0,1.5,100,3,8,21,86,198,708,1415,-1
Sample-246.txt,Nein,Nein,1.0,1.0,100,6,7,43,108,212,233,1709,4407
Sample-247.txt,Ja,Ja,2.0,1.0,100,-1,-1,-1,-1,-1,-1,-1,-1
Sample-248.txt,Nein,Ja,2.5,1.5,100,28,61,303,649,1340,1317,9795,-1
Sample-249.txt,Ja,Ja,1.0,1.0,100,42,92,269,932,3220,-1,-1,-1

File: Data/Zyklenwerte-Table 1.csv
Datei;Beschichtung;Zwischenschicht;Normalkraft [N];Frequenz [Hz];Bewegungshub [µm];Widerstand bei 1 Zyklen;Widerstand bei 2 Zyklen;Widerstand bei 5 Zyklen;Widerstand bei 10 Zyklen;Widerstand bei 20 Zyklen;Widerstand bei 50 Zyklen;Widerstand bei 100 Zyklen;Widerstand bei 500 Zyklen;Widerstand bei 1000 Zyklen;Widerstand bei 2000 Zyklen;Widerstand bei 5000 Zyklen;Widerstand bei 10000 Zyklen;Widerstand bei 20000 Zyklen;Widerstand bei 50000 Zyklen;Widerstand bei 100000 Zyklen;Widerstand bei 200000 Zyklen;Widerstand bei 500000 Zyklen
AgCu-200µm-1N-75000zyklen-V1.txt;Ag;;1;1;200;1,465996;1,547894;1,579794;1,629192;1,619235;1,455973;1,937921;1,49455;1,530889;1,550171;1,528329;1,626814;1,668844;5,1938;;;
AgCu-200µm-2,5N-6100zyklen-V1.txt;Ag;;2,5;1;200;1,608762;1,695852;1,282806;1,170404;1,150941;1,089186;1,168307;1,102791;1,110848;1,019106;1,120358;;;;;;
AgCu-200µm-2,5N-29000zyklen-V1.txt;Ag;;2,5;1;200;1,385395;1,453173;1,498595;1,403787;1,289806;1,215302;1,039425;1,056797;1,016538;1,027033;1,190448;1,113191;1,994582;;;;
AgCu-200µm-5N-3000zyklen-V1.txt;Ag;;5;1;200;1,679963;1,877753;1,43982;1,408563;1,343268;1,060742;0,930964;0,866865;0,841823;0,918899;;;;;;;
AgCu-200µm-5N-13000zyklen-V1.txt;Ag;;5;1;200;1,248355;1,247034;1,108863;1,034179;0,979601;0,921278;0,897996;0,856029;0,920479;0,915048;1,019557;1,127968;;;;;
Ag_Cu_100ZyklenV1.txt;Ag;;2;2;100;2,788036;4,279701;8,312326;4,445963;1,787037;1,549443;1,458579;;;;;;;;;;
Ag_Cu_100ZyklenV2.txt;Ag;;2;2;100;1,542802;1,542937;1,564392;1,528544;1,488277;1,496778;1,41914;;;;;;;;;;
Ag_Cu_100ZyklenV3.txt;Ag;;2;2;100;3,859698;3,859415;3,794422;5,304443;2,861663;1,810385;2,020912;;;;;;;;;;
Ag_Cu_250ZyklenV1.txt;Ag;;2;2;100;2,395598;2,423182;2,434468;2,326752;2,298571;2,210256;2,262027;;;;;;;;;;
Ag_Cu_250ZyklenV3.txt;Ag;;2;2;100;2,232117;2,352187;2,933168;3,204039;2,651949;1,983629;1,984016;;;;;;;;;;
Ag_Cu_500ZyklenV1.txt;Ag;;2;2;100;1,34252;1,450389;1,81714;1,521227;1,383461;1,263061;1,227348;1,248348;;;;;;;;;
Ag_Cu_500ZyklenV2.txt;Ag;;2;2;100;4,554316;4,55395;4,574219;4,58907;4,192291;3,050294;2,431697;2,231468;;;;;;;;;
Ag 300 V1.txt;Ag;;2;2;100;1,512385;1,596683;1,813938;1,752043;1,501878;1,471959;1,27311;1,340079;1,523753;2,237964;3,263566;11,963492;;;;;
Ag 300 V2.txt;Ag;;2;2;100;2,199285;2,25278;2,51006;2,606112;2,484568;2,175756;2,092294;1,973766;2,092077;2,258522;3,082732;8,153576;28,417231;;;;
Ag 300 V3.txt;Ag;;2;2;100;2,26667;1,96566;1,31539;1,04425;0,602355;0,859518;0,666112;0,715102;0,592611;0,468927;0,427257;0,494635;1,82552;;;;
Ag 300 V4.txt;Ag;;2;2;100;3,00395;3,005817;3,162622;3,092441;2,961894;2,918761;2,928839;3,646873;4,045049;3,736465;3,257385;3,142563;4,876758;;;;
Ag 300 V5.txt;Ag;;2;2;100;2,187973;2,162864;3,128829;1,94045;1,882046;1,861222;1,816653;1,846262;2,094527;3,248513;3,205834;9,138862;;;;;
2019-06-24_09-50_4.txt;Ag;;3;1;200;1,463606;1,662631;2,639498;3,097021;5,034319;5,946236;10,898393;51,038634;9,478086;3,260571;1,06373;12,327327;;;;;
B3R4,5_5N_400µm_25000_210305.txt;Ag;;4;1;400;2,040981;2,928359;2,262773;2,516893;1,58173;1,458704;1,375237;1,347467;1,329443;1,404579;1,533316;1,798492;10,682812;;;;
Ag_20N_300mOhm_V2.txt;Ag;;20;2;100;0,864234;0,855971;0,899418;0,898265;0,796127;0,764837;0,890826;0,834491;;;;;;;;;
Ag_20N_300mOhm_V3 ohne Regelung.txt;Ag;;20;2;100;0,771344;0,748301;0,842714;0,822988;0,759627;0,806126;0,888081;0,716471;0,870009;0,702651;;;;;;;
AgNi 1000 V1 KW25.txt;Ag;Ni;2;2;100;4,642383;4,643651;4,704165;4,616051;4,572342;4,513025;4,718791;4,665218;4,623614;;;;;;;;
AgNi 1000 V2 KW25.txt;Ag;Ni;2;2;100;3,473639;3,471987;3,615611;3,589567;3,566898;3,397015;3,441587;3,917246;5,766652;;;;;;;;
AgNi 1500 V1 KW25.txt;Ag;Ni;2;2;100;4,295654;4,30001;4,557288;5,284096;4,537059;5,157683;5,124578;4,88609;6,272063;;;;;;;;
AgNi 1500 V2 KW25.txt;Ag;Ni;2;2;100;4,823703;4,824684;4,848741;4,821285;4,890272;4,88199;4,846467;5,169429;5,001412;4,579613;;;;;;;
AgNi 100 V1 KW25.txt;Ag;Ni;2;2;100;4,162294;4,185801;4,410454;4,299049;4,150541;4,246315;4,237745;;;;;;;;;;
AgNi 100 V2 KW25.txt;Ag;Ni;2;2;100;7,716129;7,733005;8,330126;8,379963;8,061188;7,756894;7,56932;;;;;;;;;;
AgNi 2500 V1.txt;Ag;Ni;2;2;100;6,828845;6,827385;6,587218;4,77285;4,986445;6,537023;9,391288;26,343387;58,267631;6,178343;;;;;;;
AgNi 2500 V2.txt;Ag;Ni;2;2;100;3,460334;3,563935;4,016689;5,2348;6,339114;9,716797;32,769814;3,215166;3,575473;4,400455;;;;;;;
AgNi 200 V1 KW25.txt;Ag;Ni;2;2;100;2,009158;2,034053;2,771691;6,01369;12,963246;31,685423;45,896303;;;;;;;;;;
AgNi 200 V2 KW25.txt;Ag;Ni;2;2;100;2,226478;2,233516;5,350016;11,722161;13,184571;37,958887;44,571459;;;;;;;;;;
AgNi 300 V2 KW25.txt;Ag;Ni;2;2;100;5,421757;5,434708;5,487418;5,492109;5,494025;5,454288;5,554801;;;;;;;;;;
AgNi 300 Zyklen V3.txt;Ag;Ni;2;2;100;1,542359;1,561173;1,628557;1,611705;1,522682;1,13346;1,708963;;;;;;;;;;
AgNi 300 V1.txt;Ag;Ni;2;2;100;2,681893;3,085631;4,997604;6,209971;6,932212;3,139439;2,430141;3,299111;3,640975;6,273086;3,817067;4,456209;19,468313;;;;
AgNi 300 V2.txt;Ag;Ni;2;2;100;0,587953;0,613385;0,860149;1,025078;0,731479;0,553708;0,464319;0,590219;1,353426;1,136122;1,64224;2,408468;2,759477;18,480381;;;
AgNi 300 V3.txt;Ag;Ni;2;2;100;1,431538;1,447555;3,342768;4,876891;6,26895;9,226901;4,539436;7,309351;9,863568;15,059411;11,68811;0,919214;2,505272;9,214321;;;
Ag-Ni 50 V1.txt;Ag;Ni;2;2;100;1,511273;1,671132;2,192759;2,008464;1,717923;1,367953;1,362352;1,434275;1,6982;2,211571;3,657809;8,32581;8,876612;;;;
AgNi 10 V1-2.txt;Ag;Ni;2;2;100;4,481444;4,460669;4,178162;5,08181;6,139237;2,840213;3,031669;2,750502;7,23944;;;;;;;;
AgNi 10 V1.txt;Ag;Ni;2;2;100;3,455502;3,460193;5,137667;6,924409;;;;;;;;;;;;;
AgNi 10 V3.txt;Ag;Ni;2;2;100;1,146156;1,141539;1,306384;1,87125;1,152948;0,875117;0,558945;0,577957;0,624953;1,51723;;;;;;;
AgNi 10 V4-2.txt;Ag;Ni;2;2;100;0,477483;0,539228;0,606316;0,436833;0,396203;0,350442;0,331531;0,312703;0,444153;0,703705;1,776875;5,230519;;;;;
AgNi 10 V4.txt;Ag;Ni;2;2;100;0,46596;0,464073;1,765231;9,457892;;;;;;;;;;;;;
AgNi 10 V5 (V2 Wdh).txt;Ag;Ni;2;2;100;0,885235;0,950867;1,6457;1,373185;0,963887;0,634212;0,5775;0,621221;0,87596;2,855558;;;;;;;
AgNi 10 V5 NEU.txt;Ag;Ni;2;2;100;0,822879;0,883276;1,284296;0,840144;0,538821;0,436817;0,377822;0,267277;0,332203;0,442372;;;;;;;
AgNi 10 V6.txt;Ag;Ni;2;2;100;0,556859;0,797421;1,124729;0,869384;0,572439;0,420392;0,38992;0,366074;0,684718;1,327164;;;;;;;
AgNi 100 V1.txt;Ag;Ni;2;2;100;2,420642;2,418536;2,631105;2,610927;2,342924;2,202017;2,208432;2,772561;3,177902;9,492093;4,170329;5,073599;7,045673;;;;
AgNi 100 V2.txt;Ag;Ni;2;2;100;0,538282;0,575453;0,680295;0,598221;0,478611;0,42481;0,396619;0,614936;0,888877;1,053952;2,096864;1,471783;2,769406;;;;
AgNi 100 V3-2.txt;Ag;Ni;2;2;100;0,638122;0,638389;0,781566;0,773646;0,643605;0,501504;0,470837;0,659377;0,810386;1,258335;0,96736;3,936682;7,390329;4,71541;16,405063;;
AgNi 100 V4.txt;Ag;Ni;2;2;100;0,80447;0,799834;2,317044;2,774111;1,89378;1,154142;1,148326;0,934014;2,874464;3,770303;1,296401;2,347585;14,785449;;;;
AgNi 100 V5.txt;Ag;Ni;2;2;100;1,277155;1,274205;3,887815;7,160903;5,018191;0,644507;0,370712;0,47815;3,115394;1,432685;2,765235;2,501819;42,94879;;;;
AgNi 100 V6-2.txt;Ag;Ni;2;2;100;3,38368;3,38088;6,246951;14,762549;11,880456;4,956299;3,075576;3,171032;3,091708;3,183932;5,527935;;;;;;
AgNi 100 V6.txt;Ag;Ni;2;2;100;3,462229;3,512734;3,706903;4,493563;6,437699;19,948527;;;;;;;;;;;
AgNi 30 V1 Wdh 2.txt;Ag;Ni;2;2;100;0,622152;0,833617;0,696477;0,538305;0,440832;0,38776;0,355546;0,752467;0,877952;1,602218;2,440497;2,443117;5,521352;;;;
AgNi 30 V2.txt;Ag;Ni;2;2;100;5,310451;5,335224;5,382305;5,311983;5,242594;5,100944;4,931889;4,71422;4,656248;4,933875;7,035404;6,742361;11,176253;;;;
AgNi 30 V3-2.txt;Ag;Ni;2;2;100;1,345292;1,344143;1,405297;1,311663;1,215707;0,91987;0,831166;0,583726;0,58825;1,195385;2,439742;1,772386;9,200905;;;;
AgNi 30 V3.txt;Ag;Ni;2;2;100;1,992815;2,248562;10,080163;;;;;;;;;;;;;;
AgNi 30 V4-2.txt;Ag;Ni;2;2;100;0,967662;0,960701;0,760472;0,488838;0,49818;0,388587;0,446758;0,390369;0,356353;0,734263;2,476792;;;;;;
AgNi 30 V4.txt;Ag;Ni;2;2;100;1,10336;1,101306;22,764008;;;;;;;;;;;;;;
AgNi 30 V5.txt;Ag;Ni;2;2;100;1,858033;1,864927;1,872419;1,818945;1,777942;1,711854;1,670923;1,678439;1,98796;2,398731;3,788356;4,874159;;;;;
AgNi 300 V1 Wdh.txt;Ag;Ni;2;2;100;0,605413;1,210877;3,790433;8,492383;11,952234;5,200886;0,57733;0,532327;1,009663;3,222208;1,512925;2,998861;1,912821;3,359626;7,450465;38,25777;
AgNi 300 V2-2.txt;Ag;Ni;2;2;100;2,681893;3,085631;4,997604;6,209971;6,932212;3,139439;2,430141;3,299111;3,640975;6,273086;3,817067;4,456209;19,468313;;;;
AgNi 300 V3 Wdh.txt;Ag;Ni;2;2;100;1,109728;13,244042;19,43011;37,607476;33,355217;10,609697;7,897538;1,624779;0,756068;0,43184;7,555226;1,642021;1,898591;16,190514;6,485454;8,028087;
AgNi 300 V4 Neu.txt;Ag;Ni;2;2;100;0,587953;0,613385;0,860149;1,025078;0,731479;0,553708;0,464319;0,590219;1,353426;1,136122;1,64224;2,408468;2,759477;18,480381;;;
AgNi 300 V5.txt;Ag;Ni;2;2;100;1,771414;1,744471;2,015912;1,910659;1,934077;0,764213;0,534068;0,535327;0,787631;0,945509;4,073371;3,30261;2,37372;41,043706;89,825757;;
AgNi 300 V6.txt;Ag;Ni;2;2;100;1,431538;1,447555;3,342768;4,876891;6,26895;9,226901;4,539436;7,309351;9,863568;15,059411;11,68811;0,919214;2,505272;9,214321;;;
AgNi 300 V7-2.txt;Ag;Ni;2;2;100;0,789442;0,788761;0,790583;0,631419;0,585295;0,539578;0,517304;0,681765;0,890366;2,07706;8,167607;4,397627;18,486271;;;;
AgNi 300 V7.txt;Ag;Ni;2;2;100;1,890542;5,596283;9;9;;;;;;;;;;;;;
AgNi 5 V1.txt;Ag;Ni;2;2;100;0,438709;0,435017;0,3912;0,359496;0,342362;0,328195;0,314012;0,291972;0,284937;1,31143;;;;;;;
AgNi 5 V2.txt;Ag;Ni;2;2;100;0,500037;0,452483;0,435596;0,413454;0,391849;0,366804;0,341531;0,300085;0,597193;0,673413;;;;;;;
AgNi 5 V3.txt;Ag;Ni;2;2;100;1,215149;1,216255;1,451253;1,58506;1,143132;1,248773;1,279171;1,190468;3,552372;;;;;;;;
AgNi 5 V4.txt;Ag;Ni;2;2;100;2,226179;2,231804;2,205714;2,121339;2,10669;2,105038;2,094075;2,325705;2,161791;;;;;;;;
AgNi 5 V5.txt;Ag;Ni;2;2;100;2,224252;2,226047;2,264512;2,235454;2,189712;2,133726;2,14184;2,351305;2,468087;;;;;;;;
AgNi 50 V2.txt;Ag;Ni;2;2;100;2,027754;2,181011;2,26816;2,195397;2,137043;2,250089;2,854744;1,732486;2,189292;2,124426;4,647881;4,040618;5,236382;;;;
AgNi 50 V3.txt;Ag;Ni;2;2;100;;;;;;;;;;;;;;;;;
AgNi 50 V4-3.txt;Ag;Ni;2;2;100;0,526109;0,525597;0,647835;0,439436;0,361785;0,363738;0,452977;0,403679;0,902518;2,750029;1,864901;3,591222;6,688377;;;;
AgNi 50 V5.txt;Ag;Ni;2;2;100;0,48037;0,479958;0,762733;1,457006;1,701092;2,056871;3,31408;0,396965;1,259059;1,391097;2,228683;3,00837;2,267891;11,634704;;;
AgNi 300 V2-2.txt;Ag;Ni;2;2;100;2,681893;3,085631;4,997604;6,209971;6,932212;3,139439;2,430141;3,299111;3,640975;6,273086;3,817067;4,456209;19,468313;;;;
AgNi 300 V4 Neu.txt;Ag;Ni;2;2;100;0,587953;0,613385;0,860149;1,025078;0,731479;0,553708;0,464319;0,590219;1,353426;1,136122;1,64224;2,408468;2,759477;18,480381;;;
AgNi 300 V6.txt;Ag;Ni;2;2;100;1,431538;1,447555;3,342768;4,876891;6,26895;9,226901;4,539436;7,309351;9,863568;15,059411;11,68811;0,919214;2,505272;9,214321;;;
Ag_konventionell_150µm_300mOhm_V1.txt;Ag;Ni;2;2;150;0,574034;0,572544;0,967566;1,410397;1,716398;8,270574;22,722557;3,546833;4,697855;1,910514;13,710693;19,606533;165,402114;;;;
Ag_konventionell_150µm_300mOhm_V2.txt;Ag;Ni;2;2;150;0,979713;0,996383;3,462188;8,320116;10,494039;9,808942;2,656831;2,419255;4,990347;3,734055;12,204527;0,864761;;;;;
Ag_konventionell_200µm_300mOhm_V1.txt;Ag;Ni;2;2;200;2,538626;2,762182;3,135071;2,437897;2,313296;2,26602;2,253103;4,060699;19,711923;4,13418;13,720966;53,044196;;;;;
Ag_konventionell_200µm_300mOhm_V2.txt;Ag;Ni;2;2;200;0,587998;0,744521;1,096034;1,004923;1,406855;1,980163;1,782359;0,532055;21,108288;10,754773;2,238952;31,268019;;;;;
Sn 10 V1.txt;Sn;;2;2;100;0,236806;0,235598;0,257988;0,195755;0,239988;1,042521;1,782793;;;;;;;;;;
Sn 10 V2.txt;Sn;;2;2;100;0,515433;0,513971;0,671859;0,300728;0,308844;0,54866;1,28327;;;;;;;;;;
Sn 10 V3.txt;Sn;;2;2;100;0,587016;0,593582;0,640171;0,806343;0,245242;0,373134;1,621547;;;;;;;;;;
Sn 100 V1.txt;Sn;;2;2;100;1,561326;3,271742;7,929152;1,894883;6,7909;0,291145;6,150305;;;;;;;;;;
Sn 100 V2.txt;Sn;;2;2;100;1,954246;1,977391;1,958937;1,882466;2,223632;2,234282;2,458168;;;;;;;;;;
Sn 100 V3 EDX.txt;Sn;;2;2;100;1,250429;1,248825;1,236475;1,215531;1,456843;1,568068;2,334678;4,690731;71,455106;;;;;;;;
Sn 100 V4.txt;Sn;;2;2;100;0,638862;0,650697;0,524285;0,404168;0,371683;0,507161;0,892191;;;;;;;;;;
Sn 100 V5.txt;Sn;;2;2;100;7,07529;7,066477;5,702638;2,347434;0,438916;0,620476;0,954133;;;;;;;;;;
Sn 300 V1.txt;Sn;;2;2;100;1,328566;1,35286;1,345608;1,502503;1,545754;1,75411;2,762282;;;;;;;;;;
Sn 300 V2.txt;Sn;;2;2;100;1,585865;1,588139;1,578158;1,597833;1,645822;1,754485;2,385045;72,869368;;;;;;;;;
Sn 300 V3 EDX.txt;Sn;;2;2;100;1,126607;1,12778;1,0852;1,05296;1,097096;1,286946;1,612075;179,02793;;;;;;;;;
Sn 50 V1.txt;Sn;;2;2;100;1,466603;1,465837;1,460787;1,713874;1,890225;1,918301;2,927607;;;;;;;;;;
Sn 50 V2.txt;Sn;;2;2;100;2,092308;2,116577;2,065166;2,432685;13,66289;;;;;;;;;;;;
Sn 50 V3 EDX.txt;Sn;;2;2;100;1,692619;1,692212;1,650781;1,44578;1,460811;1,536469;1,994173;;;;;;;;;;
Sn 50 V4.txt;Sn;;2;2;100;0,422901;0,424441;0,390723;0,349582;0,372669;0,873278;1,048468;;;;;;;;;;
Sn 50 V5.txt;Sn;;2;2;100;3,862641;3,864152;1,683154;0,520005;0,431868;0,599327;1,187323;;;;;;;;;;
